Repository: mehdihbgi3/lithium-ion-battery-degradation-ml

# Lithium-Ion Battery Degradation Analysis Using Machine Learning

## CALCE CS2 Dataset: DVA/ICA Electrochemical Analysis, Statistical Testing, and ML Prediction
---

## Executive Summary

| Aspect | Details |
|--------|---------|
| **Dataset** | CALCE CS2 (University of Maryland) |
| **Cell Type** | Prismatic Pouch Cell (5.4 × 33.6 × 50.6 mm, 21.1g) |
| **Cell Chemistry** | LiCoO₂ cathode (1100 mAh nominal) |
| **Data Volume** | 9,102,845 rows from 659 files across 15 cells |
| **ML Dataset** | 300 cycles from 6 xlsx cells (txt excluded) |
| **Best Model (10-Fold CV)** | Polynomial (deg=2) — R² = 54.0% |
| **Best Model (LOCO 1C)** | GradientBoost — R² = 73.5% |
| **Best Model (LOCO 0.5C)** | GradientBoost — R² = 18.2% |
| **Cross-Protocol Transfer** | FAILS (R² = −20.1% to 5.7%) |
| **Key Finding** | 0.5C cycling provides **1.9× longer battery life** than 1C |

---

## Research Questions

This project answers **7 key questions** about lithium-ion battery degradation:

| # | Question | Answer |
|---|----------|--------|
| 1 | Does charging speed affect battery life? | **YES** — 1C degrades 1.6× faster than 0.5C |
| 2 | How long will batteries last? | 0.5C: 208 cycles, 1C: 110 cycles |
| 3 | Can we predict battery health? | **YES** — R² = 73.5% for 1C cells |
| 4 | Can lab data predict field performance? | **NO** — Cross-protocol transfer fails |
| 5 | When does degradation accelerate? | Cycle 24 (1C), Cycle 31 (0.5C) |
| 6 | How confident are predictions? | Overconfident (60% vs 95% expected) |
| 7 | Which ML model works best? | GradientBoost with LOCO validation |

---

### Part 1: Data Preparation
1. Setup and Data Configuration
2. Data Loading
3. Exploratory Data Analysis (EDA)
4. Cycle-Level Feature Extraction

### Part 2: Electrochemical Analysis
5. Capacity Fade Visualization
6. DVA/ICA Analysis

### Part 3: Statistical Analysis
7. Statistical Analysis (ANOVA)

### Part 4: Machine Learning
8. Feature Engineering for ML
9. Traditional ML Model Comparison
10. Neural Network Models
11. Leave-One-Cell-Out (LOCO) Validation
12. Cross-Protocol Transfer Learning

### Part 5: Uncertainty & Prognostics
13. Uncertainty Quantification
14. Knee-Point Detection
15. Remaining Useful Life (RUL) Prediction

### Part 6: Results & Conclusion
16. Final Model Comparison
17. Summary and Conclusion

---

## Key Results Summary

### Degradation Analysis

| Protocol | SOH at Cycle 50 | Fade Rate | RUL | Knee-Point |
|----------|-----------------|-----------|-----|------------|
| 0.5C | 96.2% | 0.073%/cycle | **208 cycles** | Cycle 31 |
| 1C | 92.7% | 0.120%/cycle | **110 cycles** | Cycle 24 |
| **Ratio** | — | 1.6× faster | **1.9× longer** | 7 cycles earlier |

### Machine Learning Performance

| Model | Validation | R² | Notes |
|-------|------------|-----|-------|
| Polynomial (deg=2) | 10-Fold CV | **54.0%** | Best traditional ML |
| MLP (256,128,64) | 10-Fold CV | 51.1% | Best neural network |
| GradientBoost | LOCO Overall | **54.4%** | Realistic deployment |
| GradientBoost | LOCO 1C | **73.5%** | Best for 1C cells |
| GradientBoost | LOCO 0.5C | 18.2% | Poor (limited data) |
| Bootstrap Ensemble | Ensemble | 73.3% | With uncertainty |
| 1C → 0.5C | Cross-Protocol | **−20.1%** | FAILS |
| 0.5C → 1C | Cross-Protocol | **5.7%** | FAILS |

## The CALCE CS2 Dataset

The Center for Advanced Life Cycle Engineering (CALCE) at University of Maryland provides one of the most comprehensive public battery aging datasets. The CS2 series contains commercial **prismatic LiCoO₂ cells** (1.1 Ah nominal, 5.4 × 33.6 × 50.6 mm) tested under various cycling protocols.

### Experimental Protocols

| Type | Protocol | Cells | Format | Cycles | Status |
|------|----------|-------|--------|--------|--------|
| Type 1 | 0.5C Constant | CS2_33, CS2_34 | xlsx | 100 | ✓ Used in ML |
| Type 1 | 0.5C Constant | CS2_8, CS2_21 | txt | 57 | ✗ Excluded (74-86% invalid) |
| Type 2 | 1C Constant | CS2_35, CS2_36, CS2_37, CS2_38 | xlsx | 200 | ✓ Used in ML |
| Type 3 | Variable (0.11-2.2A) | CS2_3, CS2_9 | xlsx | 705 | Loaded only |
| Type 4 | Random Cutoff | CS2_7 | xlsx | 32 | Loaded only |
| Type 5 | Partial (Low SOC) | CS2_5, CS2_6 | xlsx | 200 | Loaded only |
| Type 6 | Partial (High SOC) | CS2_24, CS2_25 | xlsx | 200 | Loaded only |

### ML Dataset Summary

| Protocol | Cells | Samples | Usage |
|----------|-------|---------|-------|
| 0.5C | CS2_33, CS2_34 | 100 | Training & Testing |
| 1C | CS2_35, CS2_36, CS2_37, CS2_38 | 200 | Training & Testing |
| **Total** | **6 cells** | **300 cycles** | ML Analysis |

### Data Exclusions

| Cells | Format | Issue | Decision |
|-------|--------|-------|----------|
| CS2_8 | txt | 74% invalid cycles | Excluded from ML |
| CS2_21 | txt | 86% invalid cycles | Excluded from ML |

**Reason:** txt-format cells had unreliable capacity integration, resulting in physically impossible discharge capacity values.

---

File: Degradation Analysis .ipynb (part 1 of 6)
# 🔋 Lithium-Ion Battery Degradation Analysis Using Machine Learning
## CALCE CS2 Dataset: DVA/ICA Electrochemical Analysis, Statistical Testing, and ML Prediction

---

**Author:** Mehdi Hassanbeigi 

**Student ID:** 1945300  

**Course:** Battery Data Analytics 

**Date:** January 2025  

**Institution:** University of Bayreuth

---
## Executive Summary

| Aspect | Details |
|--------|---------|
| **Dataset** | CALCE CS2 (University of Maryland) |
| **Cell Type** | Prismatic Pouch Cell (5.4 × 33.6 × 50.6 mm, 21.1g) |
| **Cell Chemistry** | LiCoO₂ cathode (1100 mAh nominal) |
| **Data Volume** | 9,102,845 rows from 659 files across 15 cells |
| **ML Dataset** | 300 cycles from 6 xlsx cells (txt excluded) |
| **Best Model (10-Fold CV)** | Polynomial (deg=2) — R² = 54.0% |
| **Best Model (LOCO 1C)** | GradientBoost — R² = 73.5% |
| **Best Model (LOCO 0.5C)** | GradientBoost — R² = 18.2% |
| **Cross-Protocol Transfer** | FAILS (R² = −20.1% to 5.7%) |
| **Key Finding** | 0.5C cycling provides **1.9× longer battery life** than 1C |

---

## Research Questions

This project answers **7 key questions** about lithium-ion battery degradation:

| # | Question | Answer |
|---|----------|--------|
| 1 | Does charging speed affect battery life? | **YES** — 1C degrades 1.6× faster than 0.5C |
| 2 | How long will batteries last? | 0.5C: 208 cycles, 1C: 110 cycles |
| 3 | Can we predict battery health? | **YES** — R² = 73.5% for 1C cells |
| 4 | Can lab data predict field performance? | **NO** — Cross-protocol transfer fails |
| 5 | When does degradation accelerate? | Cycle 24 (1C), Cycle 31 (0.5C) |
| 6 | How confident are predictions? | Overconfident (60% vs 95% expected) |
| 7 | Which ML model works best? | GradientBoost with LOCO validation |

---

## Table of Contents

### Part 1: Data Preparation
1. Setup and Data Configuration
2. Data Loading
3. Exploratory Data Analysis (EDA)
4. Cycle-Level Feature Extraction

### Part 2: Electrochemical Analysis
5. Capacity Fade Visualization
6. DVA/ICA Analysis

### Part 3: Statistical Analysis
7. Statistical Analysis (ANOVA)

### Part 4: Machine Learning
8. Feature Engineering for ML
9. Traditional ML Model Comparison
10. Neural Network Models
11. Leave-One-Cell-Out (LOCO) Validation
12. Cross-Protocol Transfer Learning

### Part 5: Uncertainty & Prognostics
13. Uncertainty Quantification
14. Knee-Point Detection
15. Remaining Useful Life (RUL) Prediction

### Part 6: Results & Conclusion
16. Final Model Comparison
17. Summary and Conclusion

---

## Key Results Summary

### Degradation Analysis

| Protocol | SOH at Cycle 50 | Fade Rate | RUL | Knee-Point |
|----------|-----------------|-----------|-----|------------|
| 0.5C | 96.2% | 0.073%/cycle | **208 cycles** | Cycle 31 |
| 1C | 92.7% | 0.120%/cycle | **110 cycles** | Cycle 24 |
| **Ratio** | — | 1.6× faster | **1.9× longer** | 7 cycles earlier |

### Machine Learning Performance

| Model | Validation | R² | Notes |
|-------|------------|-----|-------|
| Polynomial (deg=2) | 10-Fold CV | **54.0%** | Best traditional ML |
| MLP (256,128,64) | 10-Fold CV | 51.1% | Best neural network |
| GradientBoost | LOCO Overall | **54.4%** | Realistic deployment |
| GradientBoost | LOCO 1C | **73.5%** | Best for 1C cells |
| GradientBoost | LOCO 0.5C | 18.2% | Poor (limited data) |
| Bootstrap Ensemble | Ensemble | 73.3% | With uncertainty |
| 1C → 0.5C | Cross-Protocol | **−20.1%** | FAILS |
| 0.5C → 1C | Cross-Protocol | **5.7%** | FAILS |

### Statistical Analysis

| Test | Result | Interpretation |
|------|--------|----------------|
| ANOVA F-statistic | 93.88 | Highly significant |
| p-value | 1.78×10⁻¹⁹ | p < 0.001 |
| Effect size (η²) | 24.0% | Large effect |
| Cohen's d | 1.19 | Large effect |

### Electrochemical Analysis (DVA/ICA)

**Capacity-Based Degradation (CS2_33):**

| Metric | Cycle 2 | Cycle 48 | Change | Statistical Validity |
|--------|---------|----------|--------|---------------------|
| Max Capacity | 1.1572 Ah | 1.1181 Ah | **−3.4%** | ✓ Validated |

**ICA Peak Voltage Tracking (Attempted):**

| Analysis Type | Result | Statistical Validity |
|---------------|--------|---------------------|
| first-to-last | −126.3 mV | ✗ Not representative |
| Linear regression | +0.803 mV/cycle | ✗ No significant trend |
| R² | 0.033 | ✗ Only 3.3% variance explained |
| p-value | 0.215 | ✗ Not significant |

**Note:** ICA peak tracking incompatible with multi-segment RPT structure. Standard method requires continuous single-segment discharge data. Capacity-based degradation analysis remains valid.

---

## Setup and Requirements

### Installation
```bash
pip install pandas numpy matplotlib seaborn scipy scikit-learn openpyxl
```

### Required Packages

| Package | Version | Purpose |
|---------|---------|---------|
| pandas | ≥1.5.0 | Data manipulation and analysis |
| numpy | ≥1.23.0 | Numerical computing |
| matplotlib | ≥3.6.0 | Visualization |
| seaborn | ≥0.12.0 | Statistical plots |
| scipy | ≥1.9.0 | Statistical tests, signal processing |
| scikit-learn | ≥1.1.0 | Machine learning models |
| openpyxl | ≥3.0.0 | Excel file reading |

### Data Setup

1. **Download** the CALCE CS2 dataset from: https://calce.umd.edu/battery-data
2. **Extract** files maintaining the folder structure (Type 1, Type 2, etc.)
3. **Update** `BASE_PATH` in the code cell below to your local data directory

### Running the Notebook

| Setting | Requirement |
|---------|-------------|
| Kernel | Python 3.8+ |
| Runtime | ~14 minutes |
| Memory | ~4 GB RAM |
| Reproducibility | `RANDOM_SEED = 42` |

---

## The CALCE CS2 Dataset

The Center for Advanced Life Cycle Engineering (CALCE) at University of Maryland provides one of the most comprehensive public battery aging datasets. The CS2 series contains commercial **prismatic LiCoO₂ cells** (1.1 Ah nominal, 5.4 × 33.6 × 50.6 mm) tested under various cycling protocols.

### Experimental Protocols

| Type | Protocol | Cells | Format | Cycles | Status |
|------|----------|-------|--------|--------|--------|
| Type 1 | 0.5C Constant | CS2_33, CS2_34 | xlsx | 100 | ✓ Used in ML |
| Type 1 | 0.5C Constant | CS2_8, CS2_21 | txt | 57 | ✗ Excluded (74-86% invalid) |
| Type 2 | 1C Constant | CS2_35, CS2_36, CS2_37, CS2_38 | xlsx | 200 | ✓ Used in ML |
| Type 3 | Variable (0.11-2.2A) | CS2_3, CS2_9 | xlsx | 705 | Loaded only |
| Type 4 | Random Cutoff | CS2_7 | xlsx | 32 | Loaded only |
| Type 5 | Partial (Low SOC) | CS2_5, CS2_6 | xlsx | 200 | Loaded only |
| Type 6 | Partial (High SOC) | CS2_24, CS2_25 | xlsx | 200 | Loaded only |

### ML Dataset Summary

| Protocol | Cells | Samples | Usage |
|----------|-------|---------|-------|
| 0.5C | CS2_33, CS2_34 | 100 | Training & Testing |
| 1C | CS2_35, CS2_36, CS2_37, CS2_38 | 200 | Training & Testing |
| **Total** | **6 cells** | **300 cycles** | ML Analysis |

### Data Exclusions

| Cells | Format | Issue | Decision |
|-------|--------|-------|----------|
| CS2_8 | txt | 74% invalid cycles | Excluded from ML |
| CS2_21 | txt | 86% invalid cycles | Excluded from ML |

**Reason:** txt-format cells had unreliable capacity integration, resulting in physically impossible discharge capacity values.

---

## Outputs

After running this notebook, you will have:

### Generated Figures

| Filename | Description |
|----------|-------------|
| `capacity_fade_overview.png` | Capacity fade by protocol |
| `cross_protocol_transfer.png` | Cross-protocol transfer results |
| `dva_ica_analysis.png` | DVA/ICA electrochemical analysis |
| `eda_boxplots.png` | Box plots by protocol |
| `eda_correlation_heatmap.png` | Feature correlations |
| `eda_cycle_level.png` | Cycle-level exploratory analysis |
| `eda_distributions.png` | Voltage/current distributions |
| `eda_missing_values.png` | Missing values assessment |
| `eda_pairplot.png` | Pairwise feature relationships |
| `eda_timeseries.png` | Time-series visualization |
| `final_model_comparison.png` | All models comparison |
| `knee_point_detection.png` | Knee-point detection |
| `loco_validation.png` | LOCO validation results |
| `ml_diagnostics.png` | ML model diagnostics |
| `rul_prediction.png` | RUL predictions |
| `statistical_analysis.png` | ANOVA visualization |
| `uncertainty_quantification.png` | Uncertainty analysis |
### Key Insights

| Finding | Implication |
|---------|-------------|
| 0.5C provides 1.9× longer life | Use slower charging for longevity |
| Cross-protocol transfer fails | Train models on matching protocols |
| 1C is more predictable (R² = 73.5%) | 1C data better for ML |
| Model is overconfident (60% coverage) | Widen confidence intervals |
| Knee-point at cycle 24-31 | Early warning for degradation |
| ICA peak tracking fails on RPT data | Verify method compatibility with data structure |

---

## Note

Update `BASE_PATH` below to match your local data directory before running.

```
import os
import glob
import warnings
from pathlib import Path
import numpy as np
import pandas as pd
import matplotlib.pyplot as plt
from matplotlib.patches import Patch
import seaborn as sns
from scipy import stats
from scipy.stats import linregress
from scipy.signal import savgol_filter
from scipy.interpolate import interp1d
from scipy.ndimage import gaussian_filter1d
from scipy.optimize import curve_fit
from sklearn.model_selection import train_test_split, KFold, LeaveOneGroupOut, cross_val_score, cross_val_predict, GridSearchCV, learning_curve
from sklearn.preprocessing import StandardScaler, MinMaxScaler, PolynomialFeatures
from sklearn.linear_model import LinearRegression, Ridge
from sklearn.ensemble import GradientBoostingRegressor, RandomForestRegressor, BaggingRegressor
from sklearn.neural_network import MLPRegressor
from sklearn.gaussian_process import GaussianProcessRegressor
from sklearn.gaussian_process.kernels import RBF, WhiteKernel, Matern
from sklearn.pipeline import Pipeline
from sklearn.inspection import permutation_importance
from sklearn.metrics import mean_absolute_error, mean_squared_error, r2_score



# Reproducibility
RANDOM_SEED = 42
np.random.seed(RANDOM_SEED)

warnings.filterwarnings('ignore')
plt.style.use('seaborn-v0_8-whitegrid')
plt.rcParams['figure.figsize'] = (12, 6)
plt.rcParams['font.size'] = 11
plt.rcParams['axes.titlesize'] = 14
plt.rcParams['axes.labelsize'] = 12

print(f"Random seed set to {RANDOM_SEED}")

# DATA PATHS 
BASE_PATH = Path(r"F:\Battery Data Analytics\Cycling Data Analysis")

CELL_PATHS = {
    'CS2_33': BASE_PATH / 'Type 1' / 'CS2_33',
    'CS2_34': BASE_PATH / 'Type 1' / 'CS2_34',
    'CS2_8':  BASE_PATH / 'Type 1' / 'CS2_8',
    'CS2_21': BASE_PATH / 'Type 1' / 'CS2_21',
    'CS2_35': BASE_PATH / 'Type 2' / 'CS2_35',
    'CS2_36': BASE_PATH / 'Type 2' / 'CS2_36',
    'CS2_37': BASE_PATH / 'Type 2' / 'CS2_37',
    'CS2_38': BASE_PATH / 'Type 2' / 'CS2_38',
    'CS2_3':  BASE_PATH / 'Type 3' / 'CS2_3',
    'CS2_9':  BASE_PATH / 'Type 3' / 'CS2_9',
    'CS2_7':  BASE_PATH / 'Type 4' / 'CS2_7',
    'CS2_5':  BASE_PATH / 'Type 5' / 'CS2_5',
    'CS2_6':  BASE_PATH / 'Type 5' / 'CS2_6',
    'CS2_24': BASE_PATH / 'Type 6' / 'CS2_24',
    'CS2_25': BASE_PATH / 'Type 6' / 'CS2_25',
}

CELL_INFO = {
    'CS2_33': {'type': 'Type 1', 'protocol': '0.5C Constant', 'format': 'xlsx'},
    'CS2_34': {'type': 'Type 1', 'protocol': '0.5C Constant', 'format': 'xlsx'},
    'CS2_8':  {'type': 'Type 1', 'protocol': '0.5C Constant', 'format': 'txt'},
    'CS2_21': {'type': 'Type 1', 'protocol': '0.5C Constant', 'format': 'txt'},
    'CS2_35': {'type': 'Type 2', 'protocol': '1C Constant', 'format': 'xlsx'},
    'CS2_36': {'type': 'Type 2', 'protocol': '1C Constant', 'format': 'xlsx'},
    'CS2_37': {'type': 'Type 2', 'protocol': '1C Constant', 'format': 'xlsx'},
    'CS2_38': {'type': 'Type 2', 'protocol': '1C Constant', 'format': 'xlsx'},
    'CS2_3':  {'type': 'Type 3', 'protocol': 'Variable (0.11-2.2A)', 'format': 'xlsx'},
    'CS2_9':  {'type': 'Type 3', 'protocol': 'Variable (0.11-2.2A)', 'format': 'xlsx'},
    'CS2_7':  {'type': 'Type 4', 'protocol': 'Random Cutoff', 'format': 'xlsx'},
    'CS2_5':  {'type': 'Type 5', 'protocol': 'Partial (Low SOC)', 'format': 'xlsx'},
    'CS2_6':  {'type': 'Type 5', 'protocol': 'Partial (Low SOC)', 'format': 'xlsx'},
    'CS2_24': {'type': 'Type 6', 'protocol': 'Partial (High SOC)', 'format': 'xlsx'},
    'CS2_25': {'type': 'Type 6', 'protocol': 'Partial (High SOC)', 'format': 'xlsx'},
}

# DATASET EXPLORATION


total_files = 0
cell_summary = []

for cell_name, cell_path in CELL_PATHS.items():
    if cell_path.exists():
        xlsx_files = list(cell_path.glob('*.xlsx'))
        txt_files = list(cell_path.glob('*.txt'))
        n_files = len(xlsx_files) + len(txt_files)
        file_type = 'xlsx' if xlsx_files else 'txt'
        total_files += n_files
        
        cell_summary.append({
            'Cell': cell_name,
            'Type': CELL_INFO[cell_name]['type'],
            'Protocol': CELL_INFO[cell_name]['protocol'],
            'Files': n_files,
            'Format': file_type
        })

cell_summary_df = pd.DataFrame(cell_summary)
RESULTS = {}
```

Random seed set to 42

## 2. Data Loading

### Purpose
Load cycling data from 659 files across 15 battery cells into memory, handling both xlsx and txt formats.

### The Challenge
Battery cycling data presents several loading challenges:
- **Multi-file structure**: Each cell has 22-76 separate files (one per test session)
- **Variable sheet names**: Channel sheets named differently (e.g., "Channel_1-006", "Channel_1-007")
- **Mixed formats**: 13 cells use xlsx, 2 cells (CS2_8, CS2_21) use txt format
- **Large data volume**: 9.1 million rows total

### Method

**For xlsx files:**
1. Find all `.xlsx` files per cell folder (sorted chronologically by filename)
2. Dynamically detect the "Channel" data sheet in each file
3. Concatenate all files per cell with source file tracking
4. Add `Cell_ID` column for grouping

**For txt files (CS2_8, CS2_21):**
1. Find all `.txt` files per cell folder (sorted chronologically)
2. Assign cycle number by file order (each file = one cycle)
3. Map columns: `Time`→`Test_Time(s)`, `mV`→`Voltage(V)`, `mA`→`Current(A)`
4. Calculate capacity by integrating current over time

### Data Columns
Each file contains time-series measurements:
- `Test_Time(s)`: Cumulative time since test start
- `Cycle_Index`: Cycle number
- `Current(A)`: Applied current (+ve = charge, -ve = discharge)
- `Voltage(V)`: Terminal voltage (2.7V - 4.2V range)
- `Charge_Capacity(Ah)`: Cumulative charge capacity
- `Discharge_Capacity(Ah)`: Cumulative discharge capacity

### Output

| Metric | Value |
|--------|-------|
| Cells loaded | 15 |
| Total rows | 9,102,845 |
| xlsx cells | 13 |
| txt cells | 2 (CS2_8, CS2_21) |

**0.5C Cells (Type 1):**
| Cell | Rows | Cycles | Format |
|------|------|--------|--------|
| CS2_33 | 324,534 | 50 | xlsx |
| CS2_34 | 312,131 | 50 | xlsx |
| CS2_8 | 359,794 | 35 | txt |
| CS2_21 | 221,897 | 22 | txt |

**1C Cells (Type 2):**
| Cell | Rows | Cycles | Format |
|------|------|--------|--------|
| CS2_35 | 266,914 | 50 | xlsx |
| CS2_36 | 269,656 | 50 | xlsx |
| CS2_37 | 290,998 | 50 | xlsx |
| CS2_38 | 303,295 | 50 | xlsx |

```
#    Load all Excel files for a single battery cell.

def load_xlsx_cell_fixed(cell_path, cell_name):
    xlsx_files = sorted(cell_path.glob('*.xlsx'))
    
    if not xlsx_files:
        return None
    
    all_data = []
    for file in xlsx_files:
        try:
            xlsx = pd.ExcelFile(file, engine='openpyxl')
            channel_sheet = None
            for sheet in xlsx.sheet_names:
                if sheet.startswith('Channel'):
                    channel_sheet = sheet
                    break
            
            if channel_sheet is None:
                continue
            
            df = pd.read_excel(file, sheet_name=channel_sheet, engine='openpyxl')
            df['Source_File'] = file.name
            all_data.append(df)
        except:
            pass
    
    if all_data:
        combined_df = pd.concat(all_data, ignore_index=True)
        combined_df['Cell_ID'] = cell_name
        return combined_df
    return None

# Load CALCE txt format battery data.
def load_txt_cell(cell_path, cell_name):
    
    txt_files = sorted(cell_path.glob('*.txt'))
    
    if not txt_files:
        return None
    
    all_data = []
    for cycle_num, file in enumerate(txt_files, start=1):
        try:
            df = pd.read_csv(file, sep='\t', encoding='latin-1', header=0)
            
            df['Test_Time(s)'] = df['Time']
            df['Voltage(V)'] = df['mV'] / 1000
            df['Current(A)'] = df['mA'] / 1000
            df['Cycle_Index'] = cycle_num
            df['Source_File'] = file.name
            df['Step_Time(s)'] = df['Time']
            
            time_s = df['Test_Time(s)'].values
            current_a = df['Current(A)'].values
            
            dt = np.diff(time_s, prepend=time_s[0])
            dt[0] = dt[1] if len(dt) > 1 else 0
            
            charge_cap = np.cumsum(np.where(current_a > 0, current_a * dt / 3600, 0))
            discharge_cap = np.cumsum(np.where(current_a < 0, -current_a * dt / 3600, 0))
            
            df['Charge_Capacity(Ah)'] = charge_cap
            df['Discharge_Capacity(Ah)'] = discharge_cap
            df['Charge_Energy(Wh)'] = charge_cap * df['Voltage(V)']
            df['Discharge_Energy(Wh)'] = discharge_cap * df['Voltage(V)']
            df['Internal_Resistance(Ohm)'] = 0.0
            df['Step_Index'] = 1
            
            all_data.append(df)
        except:
            continue
    
    if not all_data:
        return None
    
    combined = pd.concat(all_data, ignore_index=True)
    combined['Cell_ID'] = cell_name
    
    return combined


# Load xlsx cells
all_cells_data = {}
xlsx_cells = [cell for cell, info in CELL_INFO.items() if info['format'] == 'xlsx']

print("Loading xlsx cells...")
for cell_name in xlsx_cells:
    cell_data = load_xlsx_cell_fixed(CELL_PATHS[cell_name], cell_name)
    if cell_data is not None:
        all_cells_data[cell_name] = cell_data
        print(f"   {cell_name}: {cell_data.shape[0]:,} rows, {cell_data['Cycle_Index'].nunique()} cycles")

# Load txt cells
print("\nLoading txt cells...")
for cell_name in ['CS2_8', 'CS2_21']:
    cell_data = load_txt_cell(CELL_PATHS[cell_name], cell_name)
    if cell_data is not None:
        all_cells_data[cell_name] = cell_data
        print(f"   {cell_name}: {cell_data.shape[0]:,} rows, {cell_data['Cycle_Index'].nunique()} cycles")

# Summary
total_rows = sum(df.shape[0] for df in all_cells_data.values())
print(f"\n Loaded {len(all_cells_data)} cells | {total_rows:,} total rows")
```

Loading xlsx cells...
   CS2_33: 324,534 rows, 50 cycles
   CS2_34: 312,131 rows, 50 cycles
   CS2_35: 266,914 rows, 50 cycles
   CS2_36: 269,656 rows, 50 cycles
   CS2_37: 290,998 rows, 50 cycles
   CS2_38: 303,295 rows, 50 cycles
   CS2_3: 1,290,615 rows, 695 cycles
   CS2_9: 935,376 rows, 10 cycles
   CS2_7: 146,559 rows, 32 cycles
   CS2_5: 1,258,472 rows, 100 cycles
   CS2_6: 1,038,138 rows, 100 cycles
   CS2_24: 865,332 rows, 100 cycles
   CS2_25: 1,219,134 rows, 100 cycles

Loading txt cells...
   CS2_8: 359,794 rows, 35 cycles
   CS2_21: 221,897 rows, 22 cycles

 Loaded 15 cells | 9,102,845 total rows

## 3. Exploratory Data Analysis — Data Quality

### Purpose
Assess data quality and structure before analysis. Missing or corrupted values in key measurement columns would compromise downstream analysis.

### Dataset Structure
Sample cell (CS2_33) contains **324,534 rows × 19 columns**:

**Key Measurement Columns:**
- `Voltage(V)`: Terminal voltage
- `Current(A)`: Applied current
- `Charge_Capacity(Ah)`: Cumulative charge
- `Discharge_Capacity(Ah)`: Cumulative discharge

### Results

**Missing Values Summary:**
| Metric | Result |
|--------|--------|
| Cells checked | 15 |
| Missing Voltage | 0.0% (all cells) |
| Missing Current | 0.0% (all cells) |
| Missing Capacity | 0.0% (all cells) |
| Combined dataset | 9,102,845 rows |

### Key Finding
✓ **No missing values** in critical measurement columns across all 15 cells (xlsx and txt formats).

Minor missing data (0.0003%) exists only in `Test_Time(s)` column — negligible and does not affect analysis.

```
# DATA QUALITY CHECK
sample_cell = all_cells_data['CS2_33']

missing_summary = []
for cell_name, cell_data in all_cells_data.items():
    total_rows = len(cell_data)
    missing_counts = cell_data.isnull().sum()
    missing_pct = (missing_counts / total_rows * 100).round(2)
    
    missing_summary.append({
        'Cell': cell_name,
        'Total_Rows': total_rows,
        'Missing_Voltage': missing_pct.get('Voltage(V)', 0),
        'Missing_Current': missing_pct.get('Current(A)', 0),
        'Missing_Capacity': missing_pct.get('Discharge_Capacity(Ah)', 0),
    })

missing_df = pd.DataFrame(missing_summary)
print("Missing Values Summary (% per cell):")
print(missing_df.to_string(index=False))

# Visualize missing values for sample cell
fig, ax = plt.subplots(figsize=(10, 4))
missing_pct_sample = (sample_cell.isnull().sum() / len(sample_cell) * 100)
missing_pct_sample = missing_pct_sample[missing_pct_sample > 0]

if len(missing_pct_sample) > 0:
    missing_pct_sample.plot(kind='bar', ax=ax, color='coral', edgecolor='black')
    ax.set_ylabel('Missing (%)')
    ax.set_title('Missing Values by Column (CS2_33)', fontweight='bold')
    plt.xticks(rotation=45, ha='right')
else:
    ax.text(0.5, 0.5, '✓ No Missing Values in Key Columns', ha='center', va='center', 
            fontsize=16, fontweight='bold', color='green', transform=ax.transAxes)
    ax.axis('off')

plt.tight_layout()
plt.savefig('eda_missing_values.png', dpi=300, bbox_inches='tight')
plt.show()

# Combine all cells for aggregate analysis
key_columns = ['Voltage(V)', 'Current(A)', 'Discharge_Capacity(Ah)', 'Charge_Capacity(Ah)']
key_columns = [col for col in key_columns if col in sample_cell.columns]

all_data_combined = pd.concat(all_cells_data.values(), ignore_index=True)
```

Missing Values Summary (% per cell):
  Cell  Total_Rows  Missing_Voltage  Missing_Current  Missing_Capacity
CS2_33      324534              0.0              0.0               0.0
CS2_34      312131              0.0              0.0               0.0
CS2_35      266914              0.0              0.0               0.0
CS2_36      269656              0.0              0.0               0.0
CS2_37      290998              0.0              0.0               0.0
CS2_38      303295              0.0              0.0               0.0
 CS2_3     1290615              0.0              0.0               0.0
 CS2_9      935376              0.0              0.0               0.0
 CS2_7      146559              0.0              0.0               0.0
 CS2_5     1258472              0.0              0.0               0.0
 CS2_6     1038138              0.0              0.0               0.0
CS2_24      865332              0.0              0.0               0.0
CS2_25     1219134              0.0              0.0               0.0
 CS2_8      359794              0.0              0.0               0.0
CS2_21      221897              0.0              0.0               0.0

## 4. Exploratory Data Analysis — Distributions

### Purpose
Visualize the distributions of key variables across the combined dataset and compare 0.5C vs 1C cycling protocols.

### Analysis Overview
Six-panel visualization examining:
1. **Voltage distribution** — Operating voltage range across all cells
2. **Current distribution** — Charge/discharge current patterns
3. **Discharge capacity distribution** — Cumulative capacity range
4. **Voltage KDE comparison** — CS2_33 (0.5C) vs CS2_35 (1C) voltage profiles
5. **Current KDE comparison** — CS2_33 (0.5C) vs CS2_35 (1C) current profiles
6. **Data volume per cell** — Row counts across all 15 cells

### Key Observations

**Voltage Distribution (Top-Left):**
- Mean: **3.87V**, Median: **3.86V**
- Main concentration between **3.5V - 4.2V** (normal Li-ion operating range)
- Highest frequency around **4.0V - 4.2V** (~2.7-2.9 million occurrences)
- Outliers visible near **-2V** (measurement artifacts)

**Current Distribution (Top-Center):**
- Highest peak at **+0.5A** (charging) with ~2.6 million occurrences
- Discharge currents spread across **-1.5A to 0A** range
- Secondary peaks around **-1A** (~2.1M) and **-0.5A** (~1.7M)
- Small outlier bar at **~-2.2A** (~0.4 million occurrences)
- Black vertical line at 0A separates charge (+ve) from discharge (-ve)

**Discharge Capacity Distribution (Top-Right):**
- **Right-skewed (positively skewed)** distribution
- Highest frequency at **0-2 Ah** range (~1.15 million)
- Gradual decline with increasing capacity
- Tail extends to approximately **55-60 Ah**
- Represents cumulative discharge capacity values across all cycles

**Voltage KDE: 0.5C vs 1C (Bottom-Left):**

| Feature | CS2_33 (0.5C) | CS2_35 (1C) |
|---------|---------------|-------------|
| First peak | ~3.6V (density ~1.6) | ~3.55V (density ~0.9) |
| Second peak | ~4.0V (density ~2.1) | ~4.0V (density ~2.1) |
| Third peak | ~4.25V (density ~1.65) | ~4.2V (density ~2.2) |

- Both protocols show **multi-modal** voltage distributions with 3 distinct peaks
- 0.5C spends more time at **3.6V plateau** (higher density: 1.6 vs 0.9)
- 1C has highest peak at **4.2V** (density ~2.2) — longer time in CV charging phase

**Current KDE: 0.5C vs 1C (Bottom-Center):**

| Feature | CS2_33 (0.5C) | CS2_35 (1C) |
|---------|---------------|-------------|
| Discharge peak | **-0.55A** (density ~4.6) | **-1.1A** (density ~2.1) |
| Charge peak | **+0.55A** (density ~3.9) | **+0.55A** (density ~3.7) |

- Discharge currents match expected C-rates: 0.5C ≈ 0.55A, 1C ≈ 1.1A (for 1.1Ah cells)
- **Both protocols use similar charging current** (~0.55A) — charge peaks overlap
- 0.5C peaks are **sharper and taller** (more consistent/stable current control)
- 1C discharge peak is **shorter and broader** (more current variation)

**Data Points per Cell (Bottom-Right):**

| Protocol | Cells | Data Points |
|----------|-------|-------------|
| 0.5C (Blue) | CS2_33, CS2_34 | ~0.31-0.32 million each |
| 0.5C (Blue) | CS2_8, CS2_21 | ~0.36M, ~0.22M (txt format) |
| 1C (Red) | CS2_35, CS2_36, CS2_37, CS2_38 | ~0.27-0.30 million each |
| Other (Gray) | CS2_3 | **~1.29 million** (largest) |
| Other (Gray) | CS2_7 | **~0.15 million** (smallest) |
| Other (Gray) | CS2_5, CS2_6, CS2_9, CS2_24, CS2_25 | ~0.87-1.26 million |

- "Other" protocol cells have larger datasets due to longer test durations (up to 695 cycles)

### Physical Interpretation

The Current KDE plot reveals an important experimental detail: while discharge rates differ (0.5C vs 1C), **charging is performed at the same rate (~0.5C)** for both protocols. This is common practice to isolate the effect of discharge rate on degradation while keeping charge conditions constant.

```
# DISTRIBUTION ANALYSIS
fig, axes = plt.subplots(2, 3, figsize=(15, 10))

# Voltage distribution
ax1 = axes[0, 0]
voltage_data = all_data_combined['Voltage(V)'].dropna()
ax1.hist(voltage_data, bins=50, color='steelblue', edgecolor='black', alpha=0.7)
ax1.axvline(voltage_data.mean(), color='red', linestyle='--', linewidth=2, label=f'Mean: {voltage_data.mean():.2f}V')
ax1.axvline(voltage_data.median(), color='orange', linestyle='--', linewidth=2, label=f'Median: {voltage_data.median():.2f}V')
ax1.set_xlabel('Voltage (V)')
ax1.set_ylabel('Frequency')
ax1.set_title('Voltage Distribution', fontweight='bold')
ax1.legend()

# Current distribution
ax2 = axes[0, 1]
current_data = all_data_combined['Current(A)'].dropna()
ax2.hist(current_data, bins=50, color='coral', edgecolor='black', alpha=0.7)
ax2.axvline(0, color='black', linestyle='-', linewidth=1)
ax2.set_xlabel('Current (A)')
ax2.set_ylabel('Frequency')
ax2.set_title('Current Distribution\n(+ve=Charge, -ve=Discharge)', fontweight='bold')

# Discharge capacity distribution
ax3 = axes[0, 2]
cap_data = all_data_combined['Discharge_Capacity(Ah)'].dropna()
cap_data_nonzero = cap_data[cap_data > 0]
ax3.hist(cap_data_nonzero, bins=50, color='seagreen', edgecolor='black', alpha=0.7)
ax3.set_xlabel('Discharge Capacity (Ah)')
ax3.set_ylabel('Frequency')
ax3.set_title('Discharge Capacity Distribution', fontweight='bold')

# Voltage KDE: 0.5C vs 1C
ax4 = axes[1, 0]
for cell_name in ['CS2_33', 'CS2_35']:
    cell_data = all_cells_data[cell_name]
    voltage = cell_data['Voltage(V)'].dropna()
    protocol = CELL_INFO[cell_name]['protocol']
    voltage.plot(kind='kde', ax=ax4, label=f'{cell_name} ({protocol})', linewidth=2)

ax4.set_xlabel('Voltage (V)')
ax4.set_ylabel('Density')
ax4.set_title('Voltage KDE: 0.5C vs 1C', fontweight='bold')
ax4.legend()
ax4.set_xlim([2.5, 4.5])

# Current KDE: 0.5C vs 1C
ax5 = axes[1, 1]
for cell_name in ['CS2_33', 'CS2_35']:
    cell_data = all_cells_data[cell_name]
    current = cell_data['Current(A)'].dropna()
    protocol = CELL_INFO[cell_name]['protocol']
    current.plot(kind='kde', ax=ax5, label=f'{cell_name} ({protocol})', linewidth=2)

ax5.set_xlabel('Current (A)')
ax5.set_ylabel('Density')
ax5.set_title('Current KDE: 0.5C vs 1C', fontweight='bold')
ax5.legend()

# Data points per cell
ax6 = axes[1, 2]
row_counts = {name: len(data) for name, data in all_cells_data.items()}
cells = list(row_counts.keys())
counts = list(row_counts.values())
colors_bar = ['#3498db' if CELL_INFO[c]['protocol'] == '0.5C Constant' else 
              '#e74c3c' if CELL_INFO[c]['protocol'] == '1C Constant' else '#95a5a6' for c in cells]

ax6.bar(cells, counts, color=colors_bar, edgecolor='black')
ax6.set_xlabel('Cell ID')
ax6.set_ylabel('Number of Rows')
ax6.set_title('Data Points per Cell', fontweight='bold')
ax6.tick_params(axis='x', rotation=45)

legend_elements = [Patch(facecolor='#3498db', label='0.5C'),
                   Patch(facecolor='#e74c3c', label='1C'),
                   Patch(facecolor='#95a5a6', label='Other')]
ax6.legend(handles=legend_elements, loc='upper right')

plt.tight_layout()
plt.savefig('eda_distributions.png', dpi=300, bbox_inches='tight')
plt.show()
```

## 5. Exploratory Data Analysis — Correlation Analysis

### Purpose
Examine relationships between variables in the raw time-series data to understand feature dependencies and identify potential predictors.

### Method
Compute Pearson correlation coefficients between six key numerical features and visualize as a lower-triangular heatmap. Features analyzed: Test_Time(s), Cycle_Index, Current(A), Voltage(V), Charge_Capacity(Ah), Discharge_Capacity(Ah).

### Top 10 Correlations (Ranked by Absolute Value)

| Rank | Feature 1 | Feature 2 | Correlation |
|------|-----------|-----------|-------------|
| 1 | Charge_Capacity(Ah) | Discharge_Capacity(Ah) | **0.9995** |
| 2 | Test_Time(s) | Discharge_Capacity(Ah) | **0.9249** |
| 3 | Test_Time(s) | Charge_Capacity(Ah) | **0.9226** |
| 4 | Test_Time(s) | Cycle_Index | **0.5605** |
| 5 | Current(A) | Voltage(V) | **0.4888** |
| 6 | Cycle_Index | Discharge_Capacity(Ah) | **0.4859** |
| 7 | Cycle_Index | Charge_Capacity(Ah) | **0.4816** |
| 8 | Voltage(V) | Charge_Capacity(Ah) | 0.0237 |
| 9 | Voltage(V) | Discharge_Capacity(Ah) | 0.0129 |
| 10 | Current(A) | Charge_Capacity(Ah) | -0.0126 |

### Correlation Categories

**Strong Correlations (|r| > 0.9):**

| Feature Pair | Correlation | Interpretation |
|--------------|-------------|----------------|
| Charge_Capacity ↔ Discharge_Capacity | **1.00** | Nearly identical — both are cumulative counters |
| Test_Time ↔ Discharge_Capacity | **0.92** | Capacity accumulates over time |
| Test_Time ↔ Charge_Capacity | **0.92** | Same cumulative relationship |

**Moderate Correlations (|r| = 0.4–0.6):**

| Feature Pair | Correlation | Interpretation |
|--------------|-------------|----------------|
| Test_Time ↔ Cycle_Index | **0.56** | More cycles = more time elapsed |
| Current ↔ Voltage | **0.49** | Electrochemical relationship (Ohm's law + kinetics) |
| Cycle_Index ↔ Discharge_Capacity | **0.49** | Cumulative capacity grows with cycles |
| Cycle_Index ↔ Charge_Capacity | **0.48** | Same cumulative relationship |

**Weak/No Correlations (|r| < 0.1):**

| Feature Pair | Correlation | Interpretation |
|--------------|-------------|----------------|
| Voltage ↔ Charge_Capacity | 0.02 | Voltage independent of cumulative capacity |
| Voltage ↔ Discharge_Capacity | 0.01 | Same reason |
| Current ↔ Charge_Capacity | -0.01 | Current is controlled, not dependent on capacity |
| Current ↔ Discharge_Capacity | -0.01 | Same reason |
| Cycle_Index ↔ Current | -0.01 | Current is set by protocol, not cycle number |
| Cycle_Index ↔ Voltage | -0.00 | Voltage varies within cycles, not across them |

### Physical Interpretation

1. **Cumulative nature dominates:** Charge and Discharge capacity are cumulative counters that increase monotonically during testing, explaining their near-perfect correlation (0.9995) and strong correlation with Test_Time (~0.92).

2. **Current-Voltage relationship:** The moderate positive correlation (0.49) reflects electrochemical behavior — during charging, both current and voltage are positive; during discharge, current is negative while voltage decreases. Internal resistance (V = IR) contributes to this relationship.

3. **Current is independent:** Current shows near-zero correlation with capacity and cycle variables because it's a **controlled variable** set by the test protocol (0.5C or 1C), not a measured response to system state.

4. **Voltage is instantaneous:** Voltage has weak correlation with cumulative metrics because it's an instantaneous measurement that oscillates within each cycle (2.7V to 4.2V), rather than accumulating over time.

```
# CORRELATION ANALYSIS
numeric_cols = ['Test_Time(s)', 'Cycle_Index', 'Current(A)', 'Voltage(V)', 
                'Charge_Capacity(Ah)', 'Discharge_Capacity(Ah)']
numeric_cols = [col for col in numeric_cols if col in all_data_combined.columns]

corr_matrix = all_data_combined[numeric_cols].corr()

fig, ax = plt.subplots(figsize=(10, 8))

# Lower triangle mask
mask = np.triu(np.ones_like(corr_matrix, dtype=bool))

sns.heatmap(corr_matrix, 
            mask=mask,
            annot=True, 
            fmt='.2f', 
            cmap='RdBu_r',
            center=0,
            vmin=-1, 
            vmax=1,
            square=True,
            linewidths=0.5,
            cbar_kws={'shrink': 0.8, 'label': 'Correlation Coefficient'},
            ax=ax)

ax.set_title('Feature Correlation Heatmap\n(Raw Time-Series Data)', fontweight='bold', fontsize=14)
plt.tight_layout()
plt.savefig('eda_correlation_heatmap.png', dpi=300, bbox_inches='tight')
plt.show()

# Extract and rank correlation pairs
corr_pairs = []
for i in range(len(corr_matrix.columns)):
    for j in range(i+1, len(corr_matrix.columns)):
        corr_pairs.append({
            'Feature 1': corr_matrix.columns[i],
            'Feature 2': corr_matrix.columns[j],
            'Correlation': corr_matrix.iloc[i, j]
        })

corr_pairs_df = pd.DataFrame(corr_pairs)
corr_pairs_df = corr_pairs_df.reindex(corr_pairs_df['Correlation'].abs().sort_values(ascending=False).index)

print("Top Correlations:")
print("-" * 50)
print(corr_pairs_df.head(10).to_string(index=False))
```

Top Correlations:
--------------------------------------------------
          Feature 1              Feature 2  Correlation
Charge_Capacity(Ah) Discharge_Capacity(Ah)     0.999546
       Test_Time(s) Discharge_Capacity(Ah)     0.924899
       Test_Time(s)    Charge_Capacity(Ah)     0.922564
       Test_Time(s)            Cycle_Index     0.560498
         Current(A)             Voltage(V)     0.488768
        Cycle_Index Discharge_Capacity(Ah)     0.485943
        Cycle_Index    Charge_Capacity(Ah)     0.481614
         Voltage(V)    Charge_Capacity(Ah)     0.023700
         Voltage(V) Discharge_Capacity(Ah)     0.012898
         Current(A)    Charge_Capacity(Ah)    -0.012590

## 6. Exploratory Data Analysis — Time-Series Visualization

### Purpose
Visualize the raw cycling data structure to understand charge/discharge patterns and observe how battery behavior evolves with cycling.

### Analysis Overview
Four-panel visualization of CS2_33 (0.5C protocol):
1. **Voltage profile** — Single cycle time-series
2. **Current profile** — Charge/discharge current patterns with shaded regions
3. **Discharge curve** — Voltage vs cumulative capacity (single cycle)
4. **Discharge evolution** — How curves shift over cycles 2, 10, 20, 30, 40, 50

### Key Observations

**Voltage Profile - Cycle 5 (Top-Left):**
- **Duration:** ~1,200 minutes (~20 hours)
- **Voltage range:** 2.7V (cutoff) to 4.2V (full charge)
- Red dashed lines mark Max V (4.2V) and Min V (2.7V) limits
- **0–400 min:** Gradual voltage changes between ~3.5V and 4.0V with distinct steps
- **400–1200 min:** Dense oscillation pattern — voltage repeatedly swings from 4.2V down to 2.7V
- The deep drops touching 2.7V indicate **full depth-of-discharge cycles**
- Pattern suggests Cycle 5 contains a **Reference Performance Test (RPT) sequence** with multiple complete charge-discharge events

**Current Profile - Cycle 5 (Top-Right):**
- Green shading = Charging (positive current)
- Red shading = Discharging (negative current)
- **Discharge current:** ~−0.5A (consistent with 0.5C rate for 1.1Ah cell)
- **Charge current:** ~+0.55A with CC-CV taper pattern visible
- **High current spikes:** Up to ~1.0–1.15A (likely 1C characterization pulses during RPT)
- **Rest periods:** Current at 0A visible between charge/discharge phases
- Complex alternating pattern confirms multiple charge-discharge events within single indexed cycle

**Discharge Curve - Cycle 5 (Bottom-Left):**
- X-axis shows **cumulative** discharge capacity (0 to ~6 Ah)
- Multiple discharge segments visible — NOT a single discharge curve
- Each segment: starts ~4.0–4.2V, drops to ~2.7–3.4V
- **Dense fan-like pattern** (3–6 Ah region) from repeated discharges during RPT
- Individual discharge events deliver ~1 Ah each (consistent with 1.1Ah nominal capacity)
- ~5–6 complete discharge events occurred within Cycle 5

**Discharge Curves Evolution - CS2_33 (Bottom-Right):**
- Cycles plotted: 2 (dark purple), 10 (blue), 20 (teal), 30 (green), 40 (yellow-green), 50 (yellow)
- X-axis shows **cumulative** discharge capacity across entire test (0 to ~52 Ah)
- Later cycles appear further right as capacity accumulates throughout testing

| Cycle | Color | Cumulative Capacity Range |
|-------|-------|---------------------------|
| 2 | Dark purple | ~0–5 Ah |
| 10 | Blue | ~5–12 Ah |
| 20 | Teal | ~12–22 Ah |
| 30 | Green | ~22–32 Ah |
| 40 | Yellow-green | ~32–42 Ah |
| 50 | Yellow | ~40–52 Ah |

- Each vertical drop represents a single discharge event (~4.2V → ~2.7V)
- Diagonal upward lines (especially in Cycle 50) are **artifacts** from charging phases not fully filtered
- Each indexed cycle contains **multiple discharge events** (5–6 vertical drops per cycle)

### Physical Interpretation

The CALCE CS2 dataset uses **cycle indexing that includes entire RPT sequences**, not individual charge-discharge cycles. Each indexed "Cycle" (e.g., Cycle 5) contains:
- Multiple complete charge-discharge events
- Characterization pulses at different C-rates
- Rest periods for equilibration

This explains the ~20-hour duration and complex patterns observed in what the dataset labels as a single "cycle."

```
# TIME-SERIES VISUALIZATION
sample_cell_data = all_cells_data['CS2_33']
sample_cycle = 5

cycle_data = sample_cell_data[sample_cell_data['Cycle_Index'] == sample_cycle].copy()
cycle_data = cycle_data.sort_values('Test_Time(s)')
cycle_data['Time_min'] = (cycle_data['Test_Time(s)'] - cycle_data['Test_Time(s)'].min()) / 60

print(f"Visualizing Cycle {sample_cycle} from CS2_33")
print(f"Data points in cycle: {len(cycle_data):,}")

fig, axes = plt.subplots(2, 2, figsize=(14, 10))

# Voltage profile
ax1 = axes[0, 0]
